Repository: Benjamin-liao/DOE_Python_Regression

File: DOE_Python_Regression.ipynb
<a href="https://colab.research.google.com/github/Benjamin-liao/DOE_Python_Regression/blob/Publish_01/DOE_Python_Regression.ipynb" target="_parent"><img src="https://colab.research.google.com/assets/colab-badge.svg" alt="Open In Colab"/></a>

```
import numpy as np
import pandas as pd
import matplotlib.pyplot as plt
import seaborn as sns
import sklearn
import statsmodels.api as sm

df = pd.read_csv("/content/drive/MyDrive/Colab/csv/Spring_data_DOE_trim.csv")
print(df.iloc[:,:])


#catagization conversion
#df.info()
#df.describe()
X = df[["infill_density", "wall_thickness", "structure", "material"]]
y = df["yield_strength"]

material="PLA"
X_encoded = pd.get_dummies(X, columns=["material","structure"], drop_first=True)
X_encoded


#scaling:comparable scale in STDdev~1 form a normalization
from sklearn.preprocessing import StandardScaler

scaler = StandardScaler()
X_scaled = scaler.fit_transform(X_encoded)

#split "train" for model fit and to validate with "test"
from sklearn.model_selection import train_test_split

X_train, X_test, y_train, y_test = train_test_split(
    X_scaled, y, test_size=0.5, random_state=42
)


import statsmodels.formula.api as smf
#fit model
model = smf.ols(
    "yield_strength ~ wall_thickness*infill_density + wall_thickness + infill_density",
    data=df
).fit()
print(model.summary())

#ANOVA_table
import statsmodels.api as sm

anova_table = sm.stats.anova_lm(model, typ=2)
print(anova_table)

#prediction_model
from sklearn.linear_model import LinearRegression

reg = LinearRegression()
reg.fit(X_train, y_train)

#define_prediction_model
y_pred = reg.predict(X_test)

import matplotlib.pyplot as plt

plt.scatter(y_test, y_pred)
plt.plot(
    [y_test.min(), y_test.max()],
    [y_test.min(), y_test.max()]
)
plt.xlabel("Actual Yield strength")
plt.ylabel("Predicted Yield strength")
plt.title("Predicted vs Actual")
plt.grid(True)
plt.show()

#validation
from sklearn.metrics import mean_squared_error, r2_score

mse = mean_squared_error(y_test, y_pred)
r2 = r2_score(y_test, y_pred)

print(f"MSE: {mse:.2f}")
print(f"R²: {r2:.2f}")


#Part_A
#Validation_residual_vs_fitted
residuals = y_test - y_pred

plt.scatter(y_pred, residuals)
plt.axhline(0)
plt.xlabel("Predicted Yield Strength")
plt.ylabel("Residuals")
plt.title("Residuals vs Fitted")
plt.show()

#Validation_Q-Q_plot
import scipy.stats as stats
stats.probplot(residuals, plot=plt)
plt.title("Q-Q Plot of Residuals")
plt.show()

#Validation_Training_vs_Test(R^2)
from sklearn.metrics import r2_score

train_pred = reg.predict(X_train)
test_pred = reg.predict(X_test)

print("Train R²:", r2_score(y_train, train_pred))
print("Test R²:", r2_score(y_test, test_pred))
```

    infill_density  wall_thickness structure material  yield_strength
0               20             0.4       TRI      PLA             7.4
1              100             1.6       TRI      PLA            15.7
2               60             0.4       TRI      ABS             4.5
3              100             0.4       TRI      ABS             7.7
4               20             1.6       TRI      ABS             8.5
5               20             1.6       REC      PLA            13.9
6               60             1.0       TRI      PLA            10.1
7              100             0.4       REC      PLA            11.6
8               60             1.6       REC      ABS             9.1
9               20             0.4       REC      ABS             3.9
10              60             1.0       REC      PLA            10.2
11             100             1.6       REC      ABS            10.1
                            OLS Regression Results                            
==============================================================================
Dep. Variable:         yield_strength   R-squared:                       0.531
Model:                            OLS   Adj. R-squared:                  0.355
Method:                 Least Squares   F-statistic:                     3.016
Date:                Fri, 20 Mar 2026   Prob (F-statistic):             0.0941
Time:                        22:52:05   Log-Likelihood:                -26.711
No. Observations:                  12   AIC:                             61.42
Df Residuals:                       8   BIC:                             63.36
Df Model:                           3                                         
Covariance Type:            nonrobust                                         
=================================================================================================
                                    coef    std err          t      P>|t|      [0.025      0.975]
-------------------------------------------------------------------------------------------------
Intercept                         2.1167      3.275      0.646      0.536      -5.436       9.669
wall_thickness                    5.1375      2.825      1.819      0.106      -1.376      11.651
infill_density                    0.0596      0.047      1.264      0.242      -0.049       0.168
wall_thickness:infill_density    -0.0240      0.040     -0.593      0.570      -0.117       0.069
==============================================================================
Omnibus:                        5.237   Durbin-Watson:                   1.930
Prob(Omnibus):                  0.073   Jarque-Bera (JB):                1.363
Skew:                           0.194   Prob(JB):                        0.506
Kurtosis:                       1.395   Cond. No.                         530.
==============================================================================

Notes:
[1] Standard Errors assume that the covariance matrix of the errors is correctly specified.
                                  sum_sq   df         F    PR(>F)
wall_thickness                 49.284000  1.0  6.541201  0.033774
infill_density                 16.245000  1.0  2.156112  0.180191
wall_thickness:infill_density   2.645000  1.0  0.351057  0.569880
Residual                       60.275167  8.0       NaN       NaN

MSE: 1.89
R²: 0.84

Train R²: 0.9062383766582633
Test R²: 0.8386432197572976

```
from google.colab import drive
drive.mount('/content/drive')
```

Drive already mounted at /content/drive; to attempt to forcibly remount, call drive.mount("/content/drive", force_remount=True).

```

```
